Repository: BAMresearch/caco3-thin-films

# CaCO3 thin film crystallographic characterisation and analysis



---

This repository contains the data processing, peak deconvolution, and plotting scripts for analysing 2D-XRD detector frames and azimuthal rocking curves of calcium carbonate ($CaCO_3$) thin films.

The project is structured to transition raw experimental data (from stationary detector frames and rocking curve scans) into baseline-corrected, multi-peak fitted datasets, and compile them into publication figures and technical reports.

This repository serves as partial supporting information for the manuscript:

**Beyond Templating: Mechanical Boundary Conditions Regularize Crystallographic Texture Gradients During Shape-Preserving Crystallization of Amorphous Precursors**
*Sarah Haase, Joe Harris, Simon Leupold, Thi Q. Nhi Dao, Michel Kuhfuß, Udo Eckstein, Kyle Webber, Julien Bachmann, Tomasz M. Stawski\*, Tilman Grünewald\* and Stephan E. Wolf\*

---

## Directory structure

The repository is organised as follows:

```
thin films/
├── .gitignore                      # Standard ignore rules (pycache, envs, IDE configs)
├── LICENSE                         # MIT License
├── README.md                       # Project documentation and guide
├── requirements.txt                # Python dependencies
├── run_entire_analysis.py          # Master analysis coordinator entry point
├── caco3_diffraction_pipeline.py   # Core processing and plotting pipeline script
├── data/
│   ├── raw/                        # Original experimental files (unmodified)
│   │   ├── 2D_XRD/                 # Bruker 2D flat-panel detector frames (.gfrm, .h5, .brml)
│   │   ├── crystalData/            # Vaterite and calcite crystallographic database reference files
│   │   └── Rocking_Curves/         # Azimuthal theta rocking scans (.brml and .raw binary blocks)
│   │       ├── SH-104-1/
│   │       ├── SH-124-B3/
│   │       ├── SH-125-A/
│   │       ├── SH-125-G/
│   │       └── Reference/          # Reference single crystal scans
│   └── processed/                  # Output tables, baseline-corrected profiles, metrics
│       ├── 2D_XRD/                 # Integrated 1D profile Excel sheets
│       ├── Symmetric_Scans/        # Exported symmetric 2theta scan xy tables
│       └── Rocking_Curves/         # Deconvoluted rocking curve peak parameters and CSV files
│           ├── SH-104-1/
│           ├── SH-124-B3/
│           ├── SH-125-A/
│           ├── SH-125-G/
│           └── Reference/
├── results/
│   ├── figures/                    # Publication-quality plots (PNG and vector SVG formats)
│   └── reports/                    # Final reports
└── scripts/                        # Consolidated analysis scripts and entrypoints
    ├── 2D_XRD/
    │   └── 01_process_2d_xrd.py       # Precursor 2D-XRD data reduction and screening (Precursor)
    └── Rocking_Curves/
        ├── 01_process_rocking_curves.py # Baseline correction and deconvolution processor (Step 1)
        ├── 02_plot_rocking_curves.py  # Interactive and publication plotting routines (Step 2)
        └── 03_compare_samples.py      # Specimen-to-specimen peak metric comparisons (Step 3)
```

---

## Data structure

The dataset spans several file formats representing different stages of data acquisition and reduction:

### 1. Raw data (`data/raw/`)
* **`.gfrm`**: Bruker 2D flat-panel detector frames containing spatial intensity data from stationary measurements.
* **`.h5`**: Hierarchical Data Format (HDF5) files containing resampled arrays, converted from `.gfrm` files using the `silx` library for open access.
* **`.brml`**: Compressed Bruker XML-wrapped files containing 1D scanning data, including symmetric $2\theta-\theta$ scans and azimuthal rocking curves ($\theta$ scans).
* **`.raw`**: Legacy Bruker binary data blocks containing raw measurement arrays, used as fallbacks if `.brml` files are corrupted or missing.
* **`.txt`**: Tab-delimited crystal reference data (e.g. `Calcite__0000985.txt`, `Vaterite__0004854.txt`) listing reflection indices ($hkl$), $d$-spacings, and relative intensities.

### 2. Processed data (`data/processed/`)
* **`.xlsx`**: Multi-sheet workbooks containing scan metadata, interpolated grid points, and corrected cake profiles.
* **`.xy`**: Clean, space-delimited text profiles (2theta and intensity) suitable for external plotting or refinement software.
* **`.csv`**: Tabular data containing fitted peak parameters, net residual intensities, and model baselines for each azimuthal angle ($\phi$).

---

## Specimen details

The analysis covers four distinct specimens representing different growth conditions and mineralogical compositions of calcium carbonate ($CaCO_3$) thin films on substrates:

* **`SH-104-1` (PVA|PAA, Reference Film)**: A reference $CaCO_3$ thin film containing PVA and PAA.

File: data/processed/Rocking_Curves/Comparison/samples_peaks_comparison.csv
Sample,Peak ID,Peak Center (Theta),Tilt Angle (Chi),FWHM (deg),Net Height,Net Area (cts deg)
SH-124-B3,B3_Peak_9.22,9.307767479014199,-5.4122325209858015,0.8003779647845033,3846.130556117974,3276.5603270541656
SH-124-B3,B3_Peak_10.60,10.332961272549467,-4.387038727450534,1.1774999999999998,4470.532949627909,5602.98214710342
SH-124-B3,B3_Peak_12.10,12.14093138897113,-2.5790686110288714,0.5836255485129016,2963.0594567168573,1840.6604633066497
SH-124-B3,B3_Peak_12.92,12.615512797377447,-2.104487202622554,0.942,3203.029616071229,3211.521840049848
SH-124-B3,B3_Peak_15.70,15.999999592801611,1.2799995928016106,0.11775000000228812,1.9766041659873933e-13,2.4773059451568525e-14
SH-124-B3,B3_Peak_16.19,16.000000000329845,1.280000000329844,0.11775000000000059,583.4489392466822,73.12448039596029
SH-124-B3,B3_Peak_17.10,17.19999999999098,2.4799999999909783,0.11775000000000004,1.4303171650277124e-13,1.7926367237742596e-14
SH-124-B3,B3_Peak_17.50,17.49999964842267,2.7799996484226686,0.11775000000057118,7.427665939720276e-15,9.3091987295534e-16
SH-124-B3,B3_Peak_22.34,22.100000000001415,7.380000000001415,0.2454577042530769,126.17301748747913,32.96417266070139
SH-125-A,A_Peak_9.99,10.199999999999998,-4.471250000000003,0.9419999999998567,1524.120357746009,1528.1612730665122
SH-125-A,A_Peak_12.81,12.862364623895933,-1.808885376104067,0.942,8187.946059309068,8209.654841367033
SH-125-A,A_Peak_14.35,14.332461245977525,-0.33878875402247566,0.942,10048.80524683732,10075.44774319311
SH-125-A,A_Peak_22.53,22.799999876076193,8.128749876076192,0.11775000000172534,4.56552371557596e-08,5.722035417064383e-09
