Repository: BAMresearch/caco3-thin-films

# CaCO3 thin film crystallographic characterisation and analysis



---

This repository contains the data processing, peak deconvolution, and plotting scripts for analysing 2D-XRD detector frames and azimuthal rocking curves of calcium carbonate ($CaCO_3$) thin films.

The project is structured to transition raw experimental data (from stationary detector frames and rocking curve scans) into baseline-corrected, multi-peak fitted datasets, and compile them into publication figures and technical reports.

This repository serves as partial supporting information for the manuscript:

**Beyond Templating: Mechanical Boundary Conditions Regularize Crystallographic Texture Gradients During Shape-Preserving Crystallization of Amorphous Precursors**
*Sarah Haase, Joe Harris, Simon Leupold, Thi Q. Nhi Dao, Michel Kuhfuß, Udo Eckstein, Kyle Webber, Julien Bachmann, Tomasz M. Stawski\*, Tilman Grünewald\* and Stephan E. Wolf\*

---

## Directory structure

The repository is organised as follows:

```
thin films/
├── .gitignore                      # Standard ignore rules (pycache, envs, IDE configs)
├── LICENSE                         # MIT License
├── README.md                       # Project documentation and guide
├── requirements.txt                # Python dependencies
├── run_entire_analysis.py          # Master analysis coordinator entry point
├── caco3_diffraction_pipeline.py   # Core processing and plotting pipeline script
├── data/
│   ├── raw/                        # Original experimental files (unmodified)
│   │   ├── 2D_XRD/                 # Bruker 2D flat-panel detector frames (.gfrm, .h5, .brml)
│   │   ├── crystalData/            # Vaterite and calcite crystallographic database reference files
│   │   └── Rocking_Curves/         # Azimuthal theta rocking scans (.brml and .raw binary blocks)
│   │       ├── SH-104-1/
│   │       ├── SH-124-B3/
│   │       ├── SH-125-A/
│   │       ├── SH-125-G/
│   │       └── Reference/          # Reference single crystal scans
│   └── processed/                  # Output tables, baseline-corrected profiles, metrics
│       ├── 2D_XRD/                 # Integrated 1D profile Excel sheets
│       ├── Symmetric_Scans/        # Exported symmetric 2theta scan xy tables
│       └── Rocking_Curves/         # Deconvoluted rocking curve peak parameters and CSV files
│           ├── SH-104-1/
│           ├── SH-124-B3/
│           ├── SH-125-A/
│           ├── SH-125-G/
│           └── Reference/
├── results/
│   ├── figures/                    # Publication-quality plots (PNG and vector SVG formats)
│   └── reports/                    # Final reports
└── scripts/                        # Consolidated analysis scripts and entrypoints
    ├── 2D_XRD/
    │   └── 01_process_2d_xrd.py       # Precursor 2D-XRD data reduction and screening (Precursor)
    └── Rocking_Curves/
        ├── 01_process_rocking_curves.py # Baseline correction and deconvolution processor (Step 1)
        ├── 02_plot_rocking_curves.py  # Interactive and publication plotting routines (Step 2)
        └── 03_compare_samples.py      # Specimen-to-specimen peak metric comparisons (Step 3)
```

---

## Data structure

The dataset spans several file formats representing different stages of data acquisition and reduction:

### 1. Raw data (`data/raw/`)
* **`.gfrm`**: Bruker 2D flat-panel detector frames containing spatial intensity data from stationary measurements.
* **`.h5`**: Hierarchical Data Format (HDF5) files containing resampled arrays, converted from `.gfrm` files using the `silx` library for open access.
* **`.brml`**: Compressed Bruker XML-wrapped files containing 1D scanning data, including symmetric $2\theta-\theta$ scans and azimuthal rocking curves ($\theta$ scans).
* **`.raw`**: Legacy Bruker binary data blocks containing raw measurement arrays, used as fallbacks if `.brml` files are corrupted or missing.
* **`.txt`**: Tab-delimited crystal reference data (e.g. `Calcite__0000985.txt`, `Vaterite__0004854.txt`) listing reflection indices ($hkl$), $d$-spacings, and relative intensities.

### 2. Processed data (`data/processed/`)
* **`.xlsx`**: Multi-sheet workbooks containing scan metadata, interpolated grid points, and corrected cake profiles.
* **`.xy`**: Clean, space-delimited text profiles (2theta and intensity) suitable for external plotting or refinement software.
* **`.csv`**: Tabular data containing fitted peak parameters, net residual intensities, and model baselines for each azimuthal angle ($\phi$).

---

## Specimen details

The analysis covers four distinct specimens representing different growth conditions and mineralogical compositions of calcium carbonate ($CaCO_3$) thin films on substrates:

* **`SH-104-1` (PVA|PAA, Reference Film)**: A reference $CaCO_3$ thin film containing PVA and PAA.

File: data/processed/Rocking_Curves/Reference/all_samples_rocking_peaks_vs_phi.csv
Sample,Phi (degrees),Peak Name,Peak Center (Theta),Tilt Angle (Chi),FWHM (degrees),Net Height,Net Area (cts deg),Area/Base Ratio
SH-124-B3,0,Peak 1 (Tilt),10.136811276941815,-4.590859295552111,0.28512219786964677,2936.157919248791,891.0651590844496,891.0651590844496
SH-124-B3,0,Peak 1b (Tilt),10.400000029934752,-4.327670542559174,0.0,0.0,0.0,0.0
SH-124-B3,0,Peak 2a (Tilt),12.299987510339504,-2.427683062154422,0.0,0.0,0.0,0.0
SH-124-B3,0,Peak 2b (Tilt),12.421087162930213,-2.3065834095637126,0.0,0.0,0.0,0.0
SH-124-B3,0,Peak 3 (Near-specular),15.365015525468827,0.6373449529749013,0.649962683170932,1654.0265346009166,1144.2737046380273,1144.2737046380273
SH-124-B3,0,Peak 4 (Near-specular),16.1000003939252,1.3723298214312738,0.6499799818567892,2023.6497868595661,1400.0203864598618,1400.0203864598618
SH-124-B3,0,Minor Peak A (Tilt),16.930750593963854,2.203080021469928,0.6398007343520467,1264.054139189133,860.814218873532,860.814218873532
SH-124-B3,0,Minor Peak B (Tilt),17.682856468694556,2.9551858962006303,0.6499788607665777,1141.5553269310558,789.7601570018936,789.7601570018936
SH-124-B3,0,Peak 5 (Tilt),22.639589461316408,7.911918888822482,0.0,0.0,0.0,0.0
SH-124-B3,30,Peak 1 (Tilt),9.482434080268026,-5.243281150541481,0.5760716616075336,2937.487704308766,1801.1570895752793,1801.1570895752793
SH-124-B3,30,Peak 1b (Tilt),10.935082405049643,-3.7906328257598645,0.4463121489657698,1231.2974735035655,584.9257221257919,584.9257221257919
SH-124-B3,30,Peak 2a (Tilt),11.772279115511406,-2.9534361152981017,0.0,0.0,0.0,0.0
SH-124-B3,30,Peak 2b (Tilt),13.29759349848896,-1.4281217323205482,0.6499799999999999,2597.370842772007,1796.9375215976718,1796.9375215976718
SH-124-B3,30,Peak 3 (Near-specular),15.978955993417516,1.2532407626080087,0.2415082239823614,661.0995027999808,169.9408465935857,169.9408465935857
SH-124-B3,30,Peak 4 (Near-specular),16.520841031902176,1.7951258010926683,0.0,0.0,0.0,0.0
SH-124-B3,30,Minor Peak A (Tilt),17.27585833522473,2.5501431044152216,0.0,0.0,0.0,0.0
SH-124-B3,30,Minor Peak B (Tilt),17.899999999999995,3.1742847691904874,0.10008750000000002,708.6630617296905,75.49508187802421,75.49508187802421
SH-124-B3,30,Peak 5 (Tilt),22.41684355318359,7.691128322374082,0.0,0.0,0.0,0.0
SH-124-B3,60,Peak 1 (Tilt),10.114028033869552,-4.602636943579913,0.6499799999857984,4976.141900610645,3442.641284239266,0.17000814437631853
SH-124-B3,60,Peak 1b (Tilt),10.979619984811237,-3.7370449926382285,0.6499779108812722,2821.5433852882625,1952.0204039715766,0.10454950214647349
SH-124-B3,60,Peak 2a (Tilt),12.13617572358589,-2.5804892538635755,0.6366754584874128,2124.381631213361,1439.6259618417466,0.08511199136339531
SH-124-B3,60,Peak 2b (Tilt),12.76278556754892,-1.9538794099005443,0.649905323822047,2576.2969964970994,1782.153240047704,0.11071453700732241
SH-124-B3,60,Peak 3 (Near-specular),15.59014321389835,0.873478236448884,0.0,0.0,0.0,0.0
SH-124-B3,60,Peak 4 (Near-specular),16.670632008924333,1.9539670314748676,0.0,0.0,0.0,0.0
SH-124-B3,60,Minor Peak A (Tilt),17.29993117189706,2.583266194447596,0.0,0.0,0.0,0.0
SH-124-B3,60,Minor Peak B (Tilt),17.497039266349965,2.7803742889005,0.0,0.0,0.0,0.0
SH-124-B3,60,Peak 5 (Tilt),23.199999999999854,8.483335022550389,0.0,0.0,0.0,0.0
SH-124-B3,90,Peak 1 (Tilt),10.299999996954403,-4.404144988487481,0.3705194440565602,788.402243145423,310.9265999058435,0.002006039732673909
SH-124-B3,90,Peak 1b (Tilt),10.862699031695872,-3.841445953746012,0.6499799999925012,1399.3597809224332,968.118242923516,0.006583357141803335
SH-124-B3,90,Peak 2a (Tilt),11.901947754012028,-2.802197231429856,0.6499799840212811,2068.7189524371447,1431.2005643067578,0.010650666501222811
SH-124-B3,90,Peak 2b (Tilt),12.91613884216519,-1.7880061432766947,0.6499796192521072,1788.8430139238717,1237.57347086027,0.00998171623347975
SH-124-B3,90,Peak 3 (Near-specular),15.005655315211245,0.30151032976936065,0.0,0.0,0.0,0.0
SH-124-B3,90,Peak 4 (Near-specular),16.460328672070258,1.7561836866283738,0.0,0.0,0.0,0.0
SH-124-B3,90,Minor Peak A (Tilt),17.298659888954322,2.5945149035124384,0.0,0.0,0.0,0.0
SH-124-B3,90,Minor Peak B (Tilt),17.300076991629954,2.59593200618807,0.0,0.0,0.0,0.0
SH-124-B3,90,Peak 5 (Tilt),22.919530872330224,8.21538588688834,0.6499799366944973,577.0570613601546,399.2250038353584,0.005610024405293164
SH-124-B3,120,Peak 1 (Tilt),10.122542729463813,-4.5775263012436564,0.645100118324814,1750.0512521736769,1201.6470148997178,0.008836918899373797
SH-124-B3,120,Peak 1b (Tilt),10.81907820235725,-3.8809908283502192,0.5958089138488419,2313.13745107842,1466.9234771767287,0.011521518458960593
SH-124-B3,120,Peak 2a (Tilt),11.700307648773018,-2.9997613819344515,0.6131331386210541,2244.1855048184625,1464.5781990283408,0.012427482465293259
SH-124-B3,120,Peak 2b (Tilt),13.166596377805359,-1.5334726529021108,0.6035405259926956,2077.836373612499,1334.8018634836988,0.012722051380173464
SH-124-B3,120,Peak 3 (Near-specular),15.387808738843704,0.6877397081362346,0.0,0.0,0.0,0.0
SH-124-B3,120,Peak 4 (Near-specular),16.66431786917165,1.9642488384641812,0.0,0.0,0.0,0.0
SH-124-B3,120,Minor Peak A (Tilt),17.01920185673129,2.3191328260238198,0.0,0.0,0.0,0.0
SH-124-B3,120,Minor Peak B (Tilt),17.804452067528004,3.1043830368205345,0.0,0.0,0.0,0.0
SH-124-B3,120,Peak 5 (Tilt),23.188579078462084,8.488510047754614,0.6201329378563862,680.0349745102894,448.86430573057953,0.007395436477433463
SH-124-B3,150,Peak 1 (Tilt),7.689591428962699,-7.011139005556035,0.535238794349115,489.1080061516838,278.64507941673196,0.002401521794688545
SH-124-B3,150,Peak 1b (Tilt),10.400000032129132,-4.300730402389602,0.0,0.0,0.0,0.0
SH-124-B3,150,Peak 2a (Tilt),11.700007032957,-3.000723401561734,0.0,0.0,0.0,0.0
SH-124-B3,150,Peak 2b (Tilt),12.966840399955602,-1.7338900345631316,0.0,0.0,0.0,0.0
SH-124-B3,150,Peak 3 (Near-specular),15.883022268552077,1.182291834033343,0.0,0.0,0.0,0.0
SH-124-B3,150,Peak 4 (Near-specular),16.566418431034766,1.8656879965160318,0.0,0.0,0.0,0.0
SH-124-B3,150,Minor Peak A (Tilt),17.277119003052587,2.5763885685338526,0.26255489519942593,582.5741646329618,162.80598407088445,0.0031144148574577058
SH-124-B3,150,Minor Peak B (Tilt),17.899963933012664,3.19923349849393,0.6499672030082098,999.0064768437484,691.1284478632219,0.013682313804683358
SH-124-B3,150,Peak 5 (Tilt),21.500000003493433,6.799269568974699,0.0,0.0,0.0,0.0
SH-124-B3,180,Peak 1 (Tilt),7.940749188261984,-6.764441773585464,0.3006464180597406,2158.6708809478723,690.7827594344185,0.005887227307273935
SH-124-B3,180,Peak 1b (Tilt),10.400000000000002,-4.305190961847446,0.6499799999999999,611.6125935131163,423.1315759256231,0.00471216371056351
SH-124-B3,180,Peak 2a (Tilt),11.815508415286725,-2.8896825465607225,0.0,0.0,0.0,0.0
SH-124-B3,180,Peak 2b (Tilt),12.54138268496808,-2.1638082768793687,0.0,0.0,0.0,0.0
SH-124-B3,180,Peak 3 (Near-specular),15.256572886435919,0.5513819245884708,0.0,0.0,0.0,0.0
SH-124-B3,180,Peak 4 (Near-specular),16.113165377462856,1.4079744156154081,0.0,0.0,0.0,0.0
SH-124-B3,180,Minor Peak A (Tilt),16.851806821583793,2.146615859736345,0.0,0.0,0.0,0.0
SH-124-B3,180,Minor Peak B (Tilt),17.899999999999995,3.194809038152547,0.0,0.0,0.0,0.0
SH-124-B3,180,Peak 5 (Tilt),23.172468170208454,8.467277208361006,0.0,0.0,0.0,0.0
SH-125-A,0,Peak 1 (Tilt),10.799999999999999,-3.9059553580517186,0.0,0.0,0.0,0.0
SH-125-A,0,Peak 2a (Tilt),11.984235377342301,-2.721719980709416,0.6499799999999999,784.1178135387873,542.4757594480528,0.003808494535568488
SH-125-A,0,Peak 2b (Tilt),12.99923335778164,-1.7067220002700783,0.0,0.0,0.0,0.0
SH-125-A,0,Peak 3 (Specular),14.999999999999998,0.2940446419482807,0.6499799999999999,808.4588045217905,559.3155727276802,0.004894516383186648
SH-125-A,0,Minor Peak A (Tilt),16.800000000000004,2.0940446419482868,0.6499799999999999,662.3847070137359,458.2572169383292,0.004478283474216637
SH-125-A,0,Minor Peak B (Tilt),17.3611987692011,2.6552434111493817,0.0,0.0,0.0,0.0
SH-125-A,0,Peak 4 (Tilt),22.878887363404687,8.172932005352969,0.6499799999999999,568.3433527564507,393.1966428901403,0.005168629077308107
SH-125-A,30,Peak 1 (Tilt),10.79999999995533,-3.8952528684304504,0.0,0.0,0.0,0.0
SH-125-A,30,Peak 2a (Tilt),12.29999999438926,-2.3952528739965206,0.6499799999999999,666.6911581615842,461.23654646843096,0.0033926191687427883
SH-125-A,30,Peak 2b (Tilt),13.239995042776902,-1.4552578256088786,0.6499799833370059,774.449189646504,535.7867074095896,0.004236965647762334
SH-125-A,30,Peak 3 (Specular),14.514528851951734,-0.18072401643404667,0.649979982419319,899.6850693318373,622.4285682864784,0.005386226486818228
SH-125-A,30,Minor Peak A (Tilt),16.800000000007973,2.104747131622192,0.0,0.0,0.0,0.0
SH-125-A,30,Minor Peak B (Tilt),17.899960104371214,3.204707235985433,0.0,0.0,0.0,0.0
SH-125-A,30,Peak 4 (Tilt),22.716311774188526,8.021058905802745,0.0,0.0,0.0,0.0
SH-125-A,60,Peak 1 (Tilt),9.004129957154428,-5.6813932363576765,0.0,0.0,0.0,0.0
SH-125-A,60,Peak 2a (Tilt),11.99719626756505,-2.688326925947054,0.33450185776991453,1090.5675763769195,388.28457524908123,0.004233184115551428
SH-125-A,60,Peak 2b (Tilt),13.514626611280242,-1.1708965822318618,0.6320387171094349,2392.549934038535,1609.5471972123512,0.01972825220585756
SH-125-A,60,Peak 3 (Specular),14.373405164173537,-0.312118029338567,0.6293756127930302,2342.863695704312,1569.480615692605,0.020434607699070354
SH-125-A,60,Minor Peak A (Tilt),16.82070046905511,2.1351772755430076,0.6412321592882373,2136.5516821869073,1458.2356805730356,0.022132517106906974
SH-125-A,60,Minor Peak B (Tilt),17.674521294683508,2.988998101171404,0.6307814147385205,1481.0653989627642,994.3794660061885,0.015834540192299743
SH-125-A,60,Peak 4 (Tilt),23.18850832847908,8.502985134966977,0.0,0.0,0.0,0.0
SH-125-A,90,Peak 1 (Tilt),10.79999999549149,-3.879242343221998,0.0,0.0,0.0,0.0
SH-125-A,90,Peak 2a (Tilt),12.299999445140928,-2.3792428935725596,0.0,0.0,0.0,0.0
SH-125-A,90,Peak 2b (Tilt),13.214781494894256,-1.4644608438192321,0.2247613733917073,870.1711792405465,208.1734764520038,0.0023032848392748185
SH-125-A,90,Peak 3 (Specular),14.068644479158309,-0.6105978595551793,0.6497937410156094,1189.34065249099,822.5850460815313,0.00967786857212607
SH-125-A,90,Minor Peak A (Tilt),16.800883525901053,2.1216411871875653,0.649719427783735,845.3607098799731,584.6109356795871,0.008178561175351599
SH-125-A,90,Minor Peak B (Tilt),17.66221380941038,2.982971470696894,0.6406795700674666,1263.8003751645253,861.8235912441586,0.012655604077711843
SH-125-A,90,Peak 4 (Tilt),23.173679202455876,8.494436863742388,0.0,0.0,0.0,0.0
SH-125-A,120,Peak 1 (Tilt),10.782346357637143,-3.9307244832273422,0.0,0.0,0.0,0.0
SH-125-A,120,Peak 2a (Tilt),11.826882095497679,-2.886188745366807,0.0,0.0,0.0,0.0
SH-125-A,120,Peak 2b (Tilt),12.648702808530212,-2.064368032334274,0.0,0.0,0.0,0.0
SH-125-A,120,Peak 3 (Specular),13.872091913830065,-0.8409789270344206,0.0,0.0,0.0,0.0
SH-125-A,120,Minor Peak A (Tilt),16.829291417026393,2.1162205761619077,0.0,0.0,0.0,0.0
SH-125-A,120,Minor Peak B (Tilt),17.68080769844643,2.9677368575819436,0.0,0.0,0.0,0.0
SH-125-A,120,Peak 4 (Tilt),22.570183967649587,7.8571131267851015,0.0,0.0,0.0,0.0
SH-125-A,150,Peak 1 (Tilt),9.010454359688548,-5.707018554954718,0.0,0.0,0.0,0.0
SH-125-A,150,Peak 2a (Tilt),12.27855313491149,-2.4389197797317763,0.0,0.0,0.0,0.0
SH-125-A,150,Peak 2b (Tilt),13.593995033573494,-1.123477881069773,0.6103770760099774,1823.0519386164897,1184.394219097847,0.022904028322843807
SH-125-A,150,Peak 3 (Specular),14.835440658651157,0.11796774400789012,0.6235451463903203,3209.8767497370354,2130.371202349212,0.04487896316687096
SH-125-A,150,Minor Peak A (Tilt),16.810618276162785,2.093145361519518,0.6180971534514467,2888.318876708221,1900.2069615966022,0.045215400489605415
SH-125-A,150,Minor Peak B (Tilt),17.610735275672695,2.8932623610294286,0.5962428530539148,2056.2040244944455,1304.9336006674419,0.032483046531359916
SH-125-A,150,Peak 4 (Tilt),23.199915395040406,8.48244248039714,0.0,0.0,0.0,0.0
SH-125-G,0,Peak 1 (Tilt),10.442645482805398,-4.254247530501871,0.0,0.0,0.0,0.0
SH-125-G,0,Peak 2a (Tilt),11.296654787322591,-3.400238225984678,0.0,0.0,0.0,0.0
SH-125-G,0,Peak 2b (Tilt),12.614618394751538,-2.082274618555731,0.0,0.0,0.0,0.0
SH-125-G,0,Peak 3 (Specular),14.999999999999998,0.30310698669272895,0.6499799999999999,582.6792495875651,403.11463784772207,0.0052384886926875995
SH-125-G,0,Minor Peak A (Tilt),16.800000000000004,2.103106986692735,0.6499799999999999,839.0677285179826,580.4917263668689,0.008424087495380284
SH-125-G,0,Minor Peak B (Tilt),17.703242373127715,3.0063493598204456,0.0,0.0,0.0,0.0
SH-125-G,0,Peak 4 (Tilt),23.11584801918636,8.41895500587909,0.0,0.0,0.0,0.0
SH-125-G,30,Peak 1 (Tilt),10.799999999999999,-3.896261864026373,0.0,0.0,0.0,0.0
SH-125-G,30,Peak 2a (Tilt),12.036188733207858,-2.660073130818514,0.0,0.0,0.0,0.0
SH-125-G,30,Peak 2b (Tilt),13.599999999999998,-1.0962618640263742,0.0,0.0,0.0,0.0
SH-125-G,30,Peak 3 (Specular),14.826275457236717,0.13001359321034478,0.6499799999999999,843.3693274903098,583.4676990192728,0.006314103035791649
SH-125-G,30,Minor Peak A (Tilt),16.800000000000004,2.1037381359736322,0.0,0.0,0.0,0.0
SH-125-G,30,Minor Peak B (Tilt),17.549159896224293,2.8528980321979205,0.0,0.0,0.0,0.0
SH-125-G,30,Peak 4 (Tilt),22.846288020053162,8.15002615602679,0.0,0.0,0.0,0.0
SH-125-G,60,Peak 1 (Tilt),10.777345544461175,-3.9110961402551077,0.6499799341316838,1027.220907489075,710.6615559794365,0.006256985573212709
SH-125-G,60,Peak 2a (Tilt),12.169438943020271,-2.5190027416960117,0.6499799701562802,1482.803955862188,1025.8473296320792,0.010182105251515923
SH-125-G,60,Peak 2b (Tilt),13.236429442502105,-1.4520122422141775,0.6499798616394923,1593.706149066466,1102.5725402346884,0.011886736744831749
SH-125-G,60,Peak 3 (Specular),14.463706521965852,-0.22473516275043082,0.6499799885923678,888.4119937171812,614.6295291532833,0.007228116334055796
SH-125-G,60,Minor Peak A (Tilt),16.99709617201302,2.308654487296737,0.0,0.0,0.0,0.0
SH-125-G,60,Minor Peak B (Tilt),17.898431671768147,3.2099899870518644,0.0,0.0,0.0,0.0
SH-125-G,60,Peak 4 (Tilt),23.196493132821452,8.508051448105169,0.0,0.0,0.0,0.0
SH-125-G,120,Peak 1 (Tilt),9.000747254525242,-5.691634552148395,0.0,0.0,0.0,0.0
SH-125-G,120,Peak 2a (Tilt),12.197089221337059,-2.4952925853365784,0.0,0.0,0.0,0.0
SH-125-G,120,Peak 2b (Tilt),13.599999962195458,-1.0923818444781794,0.6499799959527458,990.9304376677662,685.5548096283674,0.24362890169459742
SH-125-G,120,Peak 3 (Specular),14.970038251606777,0.27765644493313957,0.6499778415699513,2018.7147478858233,1396.6015826690273,0.5452259414914754
SH-125-G,120,Minor Peak A (Tilt),16.80044720867278,2.1080654019991414,0.6499793367101016,1959.682247321461,1355.7644172698817,0.5922393934407368
SH-125-G,120,Minor Peak B (Tilt),17.670305279227552,2.9779234725539148,0.6499472931843437,1428.602750465385,988.2996556481912,0.4533772863557229
SH-125-G,120,Peak 4 (Tilt),23.111065124184634,8.418683317510997,0.0,0.0,0.0,0.0
SH-125-G,150,Peak 1 (Tilt),9.06501444475028,-5.646703916147926,0.0,0.0,0.0,0.0
SH-125-G,150,Peak 2a (Tilt),11.299813115704477,-3.4119052451937293,0.0,0.0,0.0,0.0
SH-125-G,150,Peak 2b (Tilt),12.433387794313218,-2.278330566584989,0.0,0.0,0.0,0.0
SH-125-G,150,Peak 3 (Specular),13.968417236814359,-0.7433011240838479,0.0,0.0,0.0,0.0
SH-125-G,150,Minor Peak A (Tilt),16.9445243333091,2.232805972410894,0.0,0.0,0.0,0.0
SH-125-G,150,Minor Peak B (Tilt),17.899999999999995,3.1882816391017883,0.0,0.0,0.0,0.0
SH-125-G,150,Peak 4 (Tilt),21.980843419920003,7.269125059021796,0.0,0.0,0.0,0.0
SH-125-G,180,Peak 1 (Tilt),9.8235947338477,-4.902820671231769,0.6499799999999999,1018.5441348028158,704.6587815227407,704.6587815227407
SH-125-G,180,Peak 2a (Tilt),11.962442488882902,-2.7639729161965683,0.0,0.0,0.0,0.0
SH-125-G,180,Peak 2b (Tilt),12.605378989746644,-2.121036415332826,0.0,0.0,0.0,0.0
SH-125-G,180,Peak 3 (Specular),13.836324212507213,-0.8900911925722568,0.0,0.0,0.0,0.0
SH-125-G,180,Minor Peak A (Tilt),16.815964688201856,2.089549283122386,0.0,0.0,0.0,0.0
SH-125-G,180,Minor Peak B (Tilt),17.339662389869893,2.6132469847904236,0.0,0.0,0.0,0.0
SH-125-G,180,Peak 4 (Tilt),22.06623516039819,7.33981975531872,0.0,0.0,0.0,0.0
SH-104-1,0,Peak 1 (Tilt),10.791,-3.925014040023516,0.0,0.0,0.0,0.0
SH-104-1,0,Peak 2a (Tilt),12.199975892544877,-2.516038147478639,0.0,0.0,0.0,0.0
SH-104-1,0,Peak 2b (Tilt),13.599913564251189,-1.1161004757723276,0.636378764005838,941.8390052513153,637.9569511063754,0.010878020711493038
SH-104-1,0,Peak 3 (Specular),14.975326837903923,0.2593127978804066,0.6459521324338594,3210.384197020445,2207.2746112339123,0.041360409517312444
SH-104-1,0,Minor Peak A (Tilt),16.800005111450684,2.0839910714271674,0.6474444064344003,3331.4689034943945,2295.817012160058,0.04811869272558495
SH-104-1,0,Minor Peak B (Tilt),17.60813046038983,2.892116420366314,0.629584360613611,2157.876145868863,1446.0372086464133,0.03172072010732334
SH-104-1,0,Peak 4 (Tilt),23.16109221012159,8.445078170098075,0.0,0.0,0.0,0.0
SH-104-1,30,Peak 1 (Tilt),10.799937052685397,-3.910181761184514,0.0,0.0,0.0,0.0
SH-104-1,30,Peak 2a (Tilt),12.038339059806642,-2.6717797540632695,0.0,0.0,0.0,0.0
SH-104-1,30,Peak 2b (Tilt),13.59999999719201,-1.1101188166779021,0.64997999998073,754.0270904810897,521.6581124397248,0.006284399070357165
SH-104-1,30,Peak 3 (Specular),14.61963685717762,-0.09048195669229209,0.649862604170564,1085.604841349528,750.9176990065979,0.009710258528270935
SH-104-1,30,Minor Peak A (Tilt),16.80011619596357,2.08999738209366,0.6499708942874743,966.582469051151,668.7008051777719,0.00990211030342302
SH-104-1,30,Minor Peak B (Tilt),17.81768589613193,3.107567082262019,0.6499669955314343,622.1650573499147,430.42346882474425,0.006747601126446526
SH-104-1,30,Peak 4 (Tilt),23.19767749039253,8.487558676522617,0.0,0.0,0.0,0.0
SH-104-1,60,Peak 1 (Tilt),10.796741812953494,-3.9205316094389335,0.0,0.0,0.0,0.0
SH-104-1,60,Peak 2a (Tilt),11.866817496288997,-2.8504559261034306,0.0,0.0,0.0,0.0
SH-104-1,60,Peak 2b (Tilt),13.59538160429982,-1.1218918180926067,0.6203126639257589,2022.7416813933157,1335.5190709947087,0.02581242817878723
SH-104-1,60,Peak 3 (Specular),14.433537023273482,-0.2837363991189452,0.6193677602961286,2636.9761777417125,1738.4164567583434,0.03562820093596702
SH-104-1,60,Minor Peak A (Tilt),16.800423127822803,2.083149705430376,0.6302833615455543,2253.802587352403,1511.9963349521852,0.035933544682330135
SH-104-1,60,Minor Peak B (Tilt),17.578871777453028,2.8615983550606003,0.59604614395265,1370.5312313281493,869.4965076808883,0.021592070224497616
SH-104-1,60,Peak 4 (Tilt),23.156583501616772,8.439310079224345,0.0,0.0,0.0,0.0
SH-104-1,90,Peak 1 (Tilt),10.771730861457499,-3.9422133741650995,0.0,0.0,0.0,0.0
SH-104-1,90,Peak 2a (Tilt),12.191491763275927,-2.5224524723466715,0.0,0.0,0.0,0.0
SH-104-1,90,Peak 2b (Tilt),13.591198276659794,-1.1227459589628044,0.5402393951774194,2761.445942201715,1587.8951387683526,0.06992834423236001
SH-104-1,90,Peak 3 (Specular),14.847982514597815,0.13403827897521658,0.5625406202658895,4397.708773468689,2633.172897698998,0.12645300915930405
SH-104-1,90,Minor Peak A (Tilt),16.833636157197137,2.119691921574539,0.5511066375123751,3460.761414274582,2030.0480819757393,0.11017229229270742
SH-104-1,90,Minor Peak B (Tilt),17.46301629949646,2.749072063873861,0.5128730731211709,2293.8606101893015,1252.2064742035027,0.07042137837114562
SH-104-1,90,Peak 4 (Tilt),23.19849213911265,8.48454790349005,0.0,0.0,0.0,0.0
SH-104-1,120,Peak 1 (Tilt),9.001649105366099,-5.701633088868091,0.0,0.0,0.0,0.0
SH-104-1,120,Peak 2a (Tilt),12.199970892908498,-2.5033113013256916,0.0,0.0,0.0,0.0
SH-104-1,120,Peak 2b (Tilt),13.402259104231467,-1.3010230900027224,0.6219159101840563,1750.33763636645,1158.6506810946303,0.012634184470188698
SH-104-1,120,Peak 3 (Specular),14.23292028652416,-0.4703619077100285,0.6185694101409027,2542.114934619713,1673.7193766953585,0.01935910273353825
SH-104-1,120,Minor Peak A (Tilt),16.800604714815435,2.097322520581246,0.6362108098242626,1700.0074679157997,1151.200304508407,0.015653761302906556
SH-104-1,120,Minor Peak B (Tilt),17.599486682285587,2.8962044880513975,0.6202584536520459,941.7523467054385,621.7394517287289,0.00884385696533844
SH-104-1,120,Peak 4 (Tilt),23.11536076539162,8.412078571157432,0.0,0.0,0.0,0.0
SH-104-1,150,Peak 1 (Tilt),10.379368212705709,-4.322697680591608,0.6499799999999999,883.2459392158519,611.0555115348451,0.0072108153542841886
SH-104-1,150,Peak 2a (Tilt),12.038166282440754,-2.6638996108565625,0.10518410725377765,810.5166462434281,90.742572414017,0.0012396017707360333
SH-104-1,150,Peak 2b (Tilt),12.672064152923225,-2.0300017403740913,0.0,0.0,0.0,0.0
SH-104-1,150,Peak 3 (Specular),14.045425045198227,-0.6566408480990891,0.0,0.0,0.0,0.0
SH-104-1,150,Minor Peak A (Tilt),16.80000000000446,2.097934106707143,0.0,0.0,0.0,0.0
SH-104-1,150,Minor Peak B (Tilt),17.89999999997897,3.197934106681654,0.0,0.0,0.0,0.0
SH-104-1,150,Peak 4 (Tilt),21.533173551645508,6.831107658348191,0.0,0.0,0.0,0.0

File: data/processed/Rocking_Curves/Reference/calcite_single_crystal_corrected_rocking.csv
Theta (degrees),Raw Intensity,Model Baseline,Corrected Net Intensity
4.7218,714024.265599999,726015.1183478627,-11990.85274786374
4.7718,713551.7716,722646.7372317049,-9094.965631704894
4.8218,710463.1456,719524.3737795202,-9061.228179520112
4.8718,711161.8184,716639.7845636838,-5477.966163683799
4.9218,707676.6446,713985.0537884214,-6308.409188421443
4.9718,706536.921,711552.5768152976,-5015.655815297621
5.0218,705544.9454,709335.0446728878,-3790.0992728878045
5.0718,703545.296,707325.429482712,-3780.1334827119717
5.1218,703230.2676,705516.9707388163,-2286.703138816287
5.1718,703233.3916,703903.1623832339,-669.770783233922
5.2218,700315.794999999,702477.7406239802,-2161.9456239811843
5.2718,701332.8468,701234.672446282,98.17435371805914
5.3218,699845.321399999,700168.1447714533,-322.82337145437486
5.3718,700937.9444,699272.5542212157,1665.3901787843788
5.4218,701226.969799999,698542.4974483805,2684.472351618577
5.4718,700628.666999999,697972.7619976683,2655.9050023306627
5.5218,701151.968799999,697558.3176630621,3593.6511369368527
5.5718,701714.016599999,697294.308310498,4419.708289501024
5.6218,700675.167999999,697176.0441369322,3499.1238630667794
5.6718,702956.794,697198.9943388478,5757.799661152181
5.7218,702386.8214,697358.780165164,5028.041234835982
5.7718,700422.5724,697651.1683312263,2771.4040687736124
5.8218,702418.8986,698072.0647721838,4346.833827816183
5.8718,703810.0958,698617.5087155118,5192.587084488245
5.9218,704474.469799999,699283.6670538248,5190.802746174275
5.9718,705416.9464,700066.8290003776,5350.117399622453
6.0218,706094.293999999,700963.4010108204,5130.892989178537
6.0718,706011.9454,701969.9019558686,4042.0434441313846
6.1218,709647.672,703082.9585305327,6564.713469467359
6.1718,708994.917,704299.3008865003,4695.616113499738
6.2218,711009.9972,705615.7584751119,5394.23872488807
6.2718,713431.743199999,707029.2560891807,6402.487110818271
6.3218,714230.391599999,708536.8100926484,5693.581507350667
6.3718,715053.1182,710135.5248277555,4917.593372244504
6.4218,717634.216799999,711822.5891900583,5811.627609940711
6.4718,718766.9718,713595.2733622049,5171.698437795159
6.5218,719658.8438,715450.9256979604,4207.918102039606
6.5718,722706.669,717386.9697484752,5319.699251524755
6.6218,723190.419,719400.9014232741,3789.5175767259207
6.6718,725986.6446,721490.2862789073,4496.358321092674
6.7218,728057.8732,723652.7569286077,4405.116271392326
6.7718,730791.819399999,725886.0105667057,4905.8088332932675
6.8218,732580.8214,728187.8066019122,4393.014798087766
6.8718,734297.7472,730555.9643939236,3741.7828060763422
6.9218,736573.370199999,732988.3610881256,3585.00911187334
6.9718,738899.172999999,735482.9295434713,3416.243456527707
7.0218,742416.545999999,738037.6563488886,4378.889651110396
7.0718,743844.1202,740650.5799238345,3193.5402761654695
7.1218,746082.120199999,743319.7886988653,2762.3315011336235
7.1718,748117.3478,746043.419372309,2073.9284276909893
7.2218,751851.667999999,748819.6552393625,3032.012760636513
7.2718,754237.5958,751646.7245901192,2590.871209880803
7.3218,756407.0704,754522.8991732362,1884.1712267637486
7.3718,759428.467799999,757446.4927221236,1981.9750778754242
7.4218,760602.621199999,760415.8595407051,186.76165929390118
7.4718,762623.869199999,763429.3931459667,-805.5239459676668
7.5218,766881.817399999,766485.5249646396,396.2924353594426
7.5718,767759.572399999,769582.7230815283,-1823.1506815293105
7.6218,772089.4708,772719.4910370994,-630.0202370993793
7.6718,775073.2198,775894.3666720927,-821.1468720927369
7.7218,777186.268599999,779105.9210170212,-1919.6524170221528
7.7718,780136.9688,782352.7572245359,-2215.7884245358873
7.8218,783734.369199999,785633.5095427397,-1899.1403427406913
7.8718,787018.218799999,788946.8423276284,-1928.6235276294174
7.9218,786239.444399999,792291.4490929318,-6052.004692932824
7.9718,790492.820399999,795666.0515957117,-5173.231195712695
8.0218,794515.748199999,799069.3989561562,-4553.650756157236
8.0718,796439.3682,802500.2668100875,-6060.898610087461
8.1218,800175.746199999,805957.4564927758,-5781.710292776814
8.1718,802322.414999999,809439.7942527147,-7117.379252715735
8.2218,805972.371199999,812946.1304940882,-6973.759294089163
8.2718,809977.217799999,816475.339046706,-6498.121246706927
8.3218,813147.667999999,820026.316462263,-6878.648462263984
8.3718,817838.993199999,823597.9813358145,-5758.988135815482
8.4218,822796.372199999,827189.2736514207,-4392.901451421669
8.4718,823055.5958,830799.1541509673,-7743.558350967243
8.5218,828348.368199999,834426.6037252003,-6078.235525201308
8.5718,830534.472799999,838070.6228260768,-7536.150026077754
8.6218,833383.197399999,841730.2308995653,-8347.033499566256
8.6718,836500.319399999,845404.465838063,-8904.146438064054
8.7218,839030.895599999,849092.3834516527,-10061.487851653714
8.7718,843279.867199999,852793.0569574414,-9513.189757442335
8.8218,848563.1944,856505.5764862631,-7942.382086263038
8.8718,851086.121199999,860229.0486060657,-9142.92740606668
8.9218,855094.273599999,863962.5958613221,-8868.322261323105
8.9718,859849.667999999,867705.3563278427,-7855.688327843673
9.0218,865209.444399999,871456.4831823917,-6247.038782392745
9.0718,868488.266599999,875215.1442865366,-6726.877686537569
9.1218,873055.870199999,878980.521784184,-5924.651584185078
9.1718,876889.069399999,882751.8117122786,-5862.742312279646
9.2218,882799.798999999,886528.2236241694,-3728.4246241704095
9.2718,887049.147599999,890308.9802251563,-3259.832625157316
9.3218,891589.124199999,894093.3170197753,-2504.1928197762463
9.3718,897964.002199999,897880.4819703649,83.52022963413037
9.4218,902605.424999999,901669.7351665103,935.6898334886646
9.4718,905184.124199999,905460.3485049552,-276.2243049561512
9.5218,910254.175,909251.6053795972,1002.5696204028791
9.5718,916346.398599999,913042.8003812017,3303.598218797357
9.6218,921764.675999999,916833.2390064779,4931.436993521173
9.6718,924829.724799999,920622.2373761779,4207.48742382112
9.7218,930782.774599999,924409.1219618944,6373.652638104511
9.7718,937429.575399999,928193.2293212486,9236.346078750445
9.8218,940080.624199999,931973.9058411618,8106.7183588371845
9.8718,946650.624199999,935750.5074889362,10900.116711062845
9.9218,952450.999199999,939522.3995708528,12928.59962914628
9.9718,959360.422999999,943288.9564980397,16071.466501959367
10.0218,962258.949399999,947049.5615593458,15209.387840653188
10.0718,968788.450399999,950803.6067009792,17984.843699019868
10.1218,974138.423999999,954550.4923126788,19587.931687320117
10.1718,981784.547999999,958289.6270201907,23494.920979808317
10.2218,988928.574399999,962020.4274838355,26908.146916163503
10.2718,992586.699399999,965742.3182029594,26844.38119703962
10.3218,1000270.3772,969454.7313260693,30815.645873930654
10.3718,1004134.424,973157.1064664586,30977.317533541354
10.4218,1012373.0226,976848.8905231387,35524.13207686134
10.4718,1018012.423,980529.537506905,37482.88549309492
10.5218,1023338.5988,984198.5083713586,39140.090428641415
10.5718,1027638.3214,987855.2708487245,39783.05055127549
10.6218,1034657.048,991499.2992903049,43157.748709695064
10.6718,1040283.9768,995130.0745114218,45153.9022885781
10.7218,1045553.0226,998747.0836406955,46805.938959304476
10.7718,1053907.0256,1002349.8199735178,51557.20562648226
10.8218,1060496.9992,1005937.782829593,54559.21637040691
10.8718,1065789.298,1009510.4774144075,56278.82058559242
10.9218,1074276.0226,1013067.4146845029,61208.60791549715
10.9718,1077319.925,1016608.1112164361,60711.813783563906
11.0218,1086786.9738,1020132.0890793011,66654.88472069893
11.0718,1093025.674,1023638.875710712,69386.79828928807
11.1218,1100721.0734,1027128.0037961258,73593.06960387435
11.1718,1108522.0734,1030599.0111514062,77923.0622485939
11.2218,1112979.2482,1034051.4406085312,78927.8075914688
11.2718,1123310.3234,1037484.8399043359,85825.4834956642
11.3218,1128744.1466,1040898.7615722093,87845.38502779079
11.3718,1137813.8,1044292.7628366473,93521.03716335271
11.4218,1141404.3732,1047666.4055105695,93737.96768943057
11.4718,1152108.3234,1051019.2558953306,101089.06750466954
11.5218,1158860.7482,1054350.8846833261,104509.86351667391
11.5718,1165171.2238,1057660.8668631308,107510.35693686921
11.6218,1175468.2248,1060948.7816270818,114519.44317291817
11.6718,1183153.297,1064214.2122812336,118939.08471876639
11.7218,1194420.923,1067456.746157629,126964.176842371
11.7718,1204676.5714,1070675.9745287914,134000.59687120863
11.8218,1212723.8244,1073871.4925243976,138852.33187560248
11.8718,1221119.3986,1077042.8990500541,144076.49954994582
11.9218,1232017.674,1080189.7967081117,151827.87729188846
11.9718,1238987.9474,1083311.791720472,155676.1556795279
12.0218,1248755.8722,1086408.493853317,162347.378346683
12.0718,1258614.4728,1089479.5163437063,169134.95645629382
12.1218,1265822.2238,1092524.4758279973,173297.74797200272
12.1718,1274657.9738,1095542.9922720226,179114.9815279774
12.2218,1285422.4718,1098534.688902989,186887.7828970109
12.2718,1295770.6142,1101499.1921430342,194271.42205696576
12.3218,1305876.279,1104436.1315444023,201440.14745559776
12.3718,1313193.1481,1107345.1397261997,205848.00837380043
12.4218,1325276.3058,1110225.8523126643,215050.4534873357
12.4718,1332465.7654,1113077.9078729323,219387.85752706765
12.5218,1344264.5806,1115900.947862241,228363.63273775904
12.5718,1351582.2514,1118694.616564534,232887.63483546604
12.6218,1361310.2698,1121458.5610364391,239851.70876356075
12.6718,1370877.9964,1124192.4310525607,246685.56534743938
12.7218,1382973.2252,1126895.879052071,256077.34614792909
12.7718,1392558.7524,1129568.5600865525,262990.1923134476
12.8218,1401727.346,1132210.1317690595,269517.21423094044
12.8718,1414487.4028,1134820.2542243714,279667.14857562864
12.9218,1426051.4223,1137398.5900403971,288652.83225960284
12.9718,1435483.3969,1139944.804220701,295538.59267929895
13.0218,1446255.8441,1142458.5641381321,303797.27996186796
13.0718,1457495.9964,1144939.5394895033,312556.4569104968
13.1218,1468304.223,1147387.4022513232,320916.8207486768
13.1718,1477115.1468,1149801.8266365216,327313.3201634784
13.2218,1489446.7992,1152182.4890521653,337264.3101478347
13.2718,1499039.3988,1154529.068058127,344510.330741873
13.3218,1511446.9477,1156841.2443266842,354605.70337331574
13.3718,1524067.8948,1159118.700603029,364949.1941969709
13.4218,1539616.3207,1161361.121666653,378255.19903334696
13.4718,1547511.6704,1163568.194293599,383943.47610640083
13.5218,1559148.6468,1165739.607219547,393409.03958045295
13.5718,1568508.8948,1167875.0511037163,400633.84369628364
13.6218,1582841.3032,1169974.218493562,412867.084706438
13.6718,1592583.848,1172036.8037902499,420547.04420975014
13.7218,1606334.7016,1174062.503214881,432272.198385119
13.7718,1619681.7778,1176051.0147754555,443630.7630245446
13.8218,1632117.4984,1178002.0382345514,454115.4601654485
13.8718,1646390.6214,1179915.2750777057,466475.3463222943
13.9218,1656511.473,1181790.428482471,474721.04451752896
13.9718,1670817.6488,1183627.203288142,487190.445511858
14.0218,1686052.2698,1185425.3059661295,500626.96383387037
14.0718,1699137.2992,1187184.4445909609,511952.85460903915
14.1218,1715107.8715,1188904.3288119016,526203.5426880983
14.1718,1730808.594,1190584.6698251758,540223.9241748243
14.2218,1747888.5472,1192225.1803467735,555663.3668532264
14.2718,1765487.7992,1193825.574585827,571662.2246141729
14.3218,1784248.3461,1195385.5682185502,588862.7778814498
14.3718,1803732.1448,1196904.8783627143,606827.2664372856
14.4218,1826116.481,1198383.223552662,627733.257447338
14.4718,1846904.4516,1199820.3237148337,647084.1278851663
14.5218,1875746.0709,1201215.900143805,674530.170756195
14.5718,1929282.3969,1202569.6754788125,726712.7214211875
14.6218,1998347.645,1203881.373680762,794466.271319238
14.6718,2066384.4908,1205150.7200097116,861233.7707902885
14.7218,2121697.4713,1206377.4410028062,915320.0302971937
14.7718,2156405.1923,1207561.2644526667,948843.9278473335
14.8218,2171105.8641,1208701.919386213,962403.944713787
14.8718,2163312.7413,1209799.1360439141,953513.6052560857
14.9218,2140658.6611,1210852.645859459,929806.0152405412
14.9718,2123702.5243,1211862.1814398284,911840.3428601718
15.0218,2126660.4754,1212827.4765457725,913832.9988542274
15.0718,2142329.8778,1213748.2660726705,928581.6117273294
15.1218,2171038.9915,1214624.2860317728,956414.7054682272
15.1718,2196440.9153,1215455.2735318148,980985.6417681852
15.2218,2226109.4563,1216240.9667609911,1009868.489539009
15.2718,2253800.3042,1216981.104969286,1036819.1992307142
15.3218,2286685.3767,1217675.4284511474,1069009.9482488525
15.3718,2323029.1912,1218323.6785285003,1104705.5126714995
15.4218,2362168.4648,1218925.5975340924,1143242.8672659078
15.4718,2407035.7342,1219480.9287951584,1187554.8054048414
15.5218,2449678.6837,1219989.4166174042,1229689.2670825957
15.5718,2492992.8262,1220450.8062692974,1272542.0199307026
15.6218,2529308.1994,1220864.84396666,1308443.3554333397
15.6718,2579037.8054,1221231.2768575563,1357806.5285424436
15.7218,2625887.5682,1221549.8530074693,1404337.7151925308
15.7718,2670429.1935,1221820.3213847566,1448608.8721152435
15.8218,2719448.2464,1222042.4318463872,1497405.8145536128
15.8718,2773526.5198,1222215.9351239426,1551310.5846760573
15.9218,2821482.0356,1222340.582809885,1599141.452790115
15.9718,2881448.8168,1222416.1273440835,1659032.6894559166
16.0218,2934877.4262,1222442.3220005876,1712435.1041994125
16.0718,2991820.4026,1222418.9208746562,1769401.481725344
16.1218,3042924.5394,1222345.678870019,1820578.860529981
16.1718,3103803.3714,1222222.3516863824,1881581.0197136176
16.2218,3162200.8208,1222048.6958071585,1940152.1249928414
16.2718,3220916.973,1221824.468487428,1999092.5045125722
16.3218,3285443.3598,1221549.427742119,2063893.9320578813
16.3718,3339303.7857,1221223.3323344018,2118080.453365598
16.4218,3408599.0669,1220845.9417643023,2187753.1251356974
16.4718,3471772.2583,1220417.0162575163,2251355.2420424838
16.5218,3531477.0825,1219936.3167544296,2311540.7657455704
16.5718,3601817.4848,1219403.6048993343,2382413.879900666
16.6218,3673070.0864,1218818.6430298453,2454251.4433701546
16.6718,3736440.4613,1218181.1941665006,2518259.2671334995
16.7218,3796280.645,1217491.022002554,2578789.622997446
16.7718,3854582.6253,1216747.8908939443,2637834.734406056
16.8218,3907027.4575,1215951.565849451,2691075.891650549
16.8718,3946489.3911,1215101.812521018,2731387.578578982
16.9218,3983305.8011,1214198.397194251,2769107.403905749
16.9718,4009525.477,1213241.0867790864,2796284.3902209136
17.0218,4033436.9064,1212229.6488006199,2821207.2575993803
17.0718,4052899.6097,1211163.8513900982,2841735.7583099017
17.1218,4069404.4691,1210043.4632760696,2859361.0058239303
17.1718,4078978.5161,1208868.2537756844,2870110.2623243155
17.2218,4084889.7231,1207637.9927861586,2877251.7303138413
17.2718,4081577.5863,1206352.4507763688,2875225.1355236312
17.3218,4075782.8402,1205011.3987786067,2870771.4414213933
17.3718,4060437.6644,1203614.6083804702,2856823.0560195297
17.4218,4043845.57460001,1202161.8517168937,2841683.7228831165
17.4718,4022049.1721,1200652.9014623195,2821396.270637681
17.5218,4006192.73080001,1199087.530822996,2807105.1999770137
17.5718,3981966.87930001,1197465.513529414,2784501.365770596
17.6218,3960594.7463,1195786.6238288712,2764808.122471129
17.6718,3930914.7972,1194050.6364781559,2736864.160721844
17.7218,3906759.8011,1192257.3267363633,2714502.474363636
17.7718,3875364.6213,1190406.4703578323,2684958.150942168
17.8218,3841063.4535,1188497.8435851918,2652565.609914808
17.8718,3799970.2971,1186531.2231425354,2613439.0739574647
17.9218,3758447.73080001,1184506.386228701,2573941.3445713087
17.9718,3717405.8011,1182423.1105106736,2534982.6905893264
18.0218,3681943.7697,1180281.1741170837,2501662.5955829164
18.0718,3642269.3244,1178080.3556318248,2464188.9687681748
18.1218,3603141.5472,1175820.4340877754,2427321.1131122243
18.1718,3568908.17610001,1173501.188960616,2395406.987139394
18.2218,3524879.5237,1171122.4001627576,2353757.1235372424
18.2718,3484381.8751,1168683.8480373682,2315698.0270626317
18.3218,3438545.6721,1166185.3133524908,2272360.3587475093
18.3718,3388931.1253,1163626.5772952647,2225304.5480047353
18.4218,3336586.305,1161007.4214662393,2175578.883533761
18.4718,3283636.0197,1158327.6278737737,2125308.3918262264
18.5218,3234944.6722,1155586.9789285392,2079357.6932714607
18.5718,3183368.8479,1152785.257438097,2030583.590461903
18.6218,3135594.2697,1149922.2466015758,1985672.0230984243
18.6718,3083698.3753,1146997.730004428,1936700.645295572
18.7218,3037933.6291,1144011.4916132651,1893922.137486735
18.7718,2988558.0276,1140963.3157707904,1847594.7118292097
18.8218,2945447.43,1137852.9871907968,1807594.4428092034
18.8718,2902633.0353,1134680.2909532543,1767952.7443467458
18.9218,2865601.2931,1131445.0124994742,1734156.2806005257
18.9718,2823212.711,1128146.9376273388,1695065.7733726613
19.0218,2785124.3401,1124785.8524866267,1660338.4876133734
19.0718,2742844.8323,1121361.5435743907,1621483.2887256092
19.1218,2699242.5862,1117873.7977304237,1581368.788469576
19.1718,2655849.5134,1114322.4021327866,1541527.1112672135
19.2218,2610183.13,1110707.1442934081,1499475.9857065917
19.2718,2566184.397,1107027.8120537568,1459156.584946243
19.3218,2524545.3032,1103284.1935805737,1421261.1096194263
19.3718,2484684.6996,1099476.0773616785,1385208.6222383215
19.4218,2446198.5961,1095603.2522018338,1350595.3438981664
19.4718,2405653.8989,1091665.5072186764,1313988.3916813235
19.5218,2369099.598,1087662.6318387121,1281436.966161288
19.5718,2333760.2016,1083594.4157933677,1250165.7858066321
19.6218,2300339.4456,1079460.64911511,1220878.7964848902
19.6718,2262432.846,1075261.1221336164,1187171.7238663835
19.7218,2227141.6782,1070995.6254720094,1156146.0527279906
19.7718,2183873.1508,1066663.9500431465,1117209.2007568534
19.8218,2143960.3226,1062265.8870459644,1081694.4355540357
19.8718,2103539.9202,1057801.2279618806,1045738.6922381194
19.9218,2063843.848,1053269.7645512512,1010574.0834487488
19.9718,2029154.5025,1048671.2888498749,980483.2136501251
20.0218,1990613.975,1044005.5931655588,946608.3818344413
20.0718,1951446.6489,1039272.470074723,912174.1788252769
20.1218,1913559.6449,1034471.7124190722,879087.9324809278
20.1718,1874107.8968,1029603.1133023042,844504.7834976958
20.2218,1839334.1214,1024666.4660868684,814667.6553131316
20.2718,1804486.098,1019661.5643907778,784824.5336092222
20.3218,1767251.6976,1014588.2020844647,752663.4955155354
20.3718,1734704.7992,1009446.1732876834,725258.6259123166
20.4218,1704040.6743,1004235.2723664565,699805.4019335436
20.4718,1674944.352,998955.2939300702,675989.0580699297
20.5218,1643458.3401,993606.0328281082,649852.3072718917
20.5718,1613084.3694,988187.2841475331,624897.0852524668
20.6218,1579142.6956,982698.8432098087,596443.8523901913
20.6718,1550674.2464,977140.5055680629,573533.7408319372
20.7218,1522719.4222,971512.0670042946,551207.3551957053
20.7718,1491725.3928,965813.3235266181,525912.069273382
20.8218,1463984.342,960044.0713665495,503940.2706334505
20.8718,1440100.4672,954204.106976327,485896.36022367305
20.9218,1417552.5961,948293.2270262796,469259.3690737204
20.9718,1393186.4203,942311.2284022211,450875.191897779
21.0218,1367830.7972,936257.908202895,431572.88899710495
21.0718,1342909.1428,930133.0637374404,412776.07906255964
21.1218,1314748.4632,923936.4925229051,390811.970677095
21.1718,1285435.169,917667.9922817927,367767.1767182073
21.2218,1258531.9698,911327.360939642,347204.60886035813
21.2718,1227374.2716,904914.3966226359,322459.8749773642
21.3218,1201619.8956,898428.8976552547,303190.99794474524
21.3718,1173984.3204,891870.6625579544,282113.65784204565
21.4218,1151435.6954,885239.4900448788,266196.2053551213
21.4718,1128953.7208,878535.1790216062,250418.5417783938
21.5218,1105580.2706,871757.528582924,233822.74201707589
21.5718,1083062.9454,864906.3380106385,218156.6073893616
21.6218,1059434.5196,857981.4067714065,201453.11282859347
21.6718,1034489.5186,850982.5345146153,183506.98408538464
21.7218,1010935.0186,843909.5210702638,167025.49752973614
21.7718,990004.943399998,836762.1664469028,153242.77695309522
21.8218,968505.267599999,829540.2708295775,138964.9967704215
21.8718,945116.919999999,822243.6345778219,122873.28542217705
21.9218,927095.968799999,814872.0582236615,112223.91057633748
21.9718,908293.093799999,807425.3424696489,100867.75133035006
22.0218,889194.244199999,799903.288186938,89290.95601306099
22.0718,872989.719799999,792305.6964133629,80684.02338663617
22.1218,853345.293999999,784632.3683515601,68712.92564843886
22.1718,839133.743199999,776883.1053671115,62250.63783288747
22.2218,823899.119199999,769057.7089867094,54841.410213289666
22.2718,809361.392599999,761155.9808963467,48205.41170365224
22.3218,793132.268599999,753177.7229395327,39954.545660466305
22.3718,777553.719799999,745122.7371155391,32430.982684459887
22.4218,758471.119199999,736990.8255776549,21480.29362234415
22.4718,745209.568399999,728781.790631481,16427.777768518077
22.5218,728816.168999999,720495.434733232,8320.734266766929
22.5718,716345.018599999,712131.5604880722,4213.458111926797
22.6218,701987.294,703689.9706484689,-1702.6766484689433
22.6718,689869.494199999,695170.4681125721,-5300.97391257307
22.7218,676726.4444,686572.8559226035,-9846.411522603477
22.7718,666065.374699999,677896.9372632792,-11831.562563280226
22.8218,651892.344899999,669142.5154602537,-17250.170560254715
22.8718,635843.7573,660309.3939785706,-24465.636678570532
22.9218,625016.5581,651397.3764211466,-26380.818321146537
22.9718,611602.3579,642406.2665272737,-30803.908627273748
23.0218,598493.8091,633335.8681711345,-34842.05907113454
23.0718,586020.5327,624185.9853603402,-38165.452660340234
23.1218,576545.983399999,614956.422234491,-38410.438834492
23.1718,565281.657199999,605646.9830637528,-40365.325863753795
23.2218,552200.609399999,596257.4722474469,-44056.86284744786
23.2718,541375.358399999,586787.6943126665,-45412.335912667564
23.3218,531993.058099999,577237.4539129063,-45244.39581290737
23.3718,521581.808599999,567606.5558267101,-46024.74722671107
23.4218,511592.407699999,557894.8049563346,-46302.39725633565
23.4718,503750.684099999,548102.0063264379,-44351.322226438904
23.5218,495658.959499999,538227.9650827707,-42569.00558277167
23.5718,486445.358899999,528272.4864908955,-41827.1275908965
23.6218,476317.608899999,518235.37593491934,-41917.76703492034
23.6718,468114.133799999,508116.43891624315,-40002.305116244126
23.7218,459625.807599999,497915.4810523223,-38289.6734523233
23.7718,453424.358899999,487632.3080754485,-34207.949175449496
23.8218,445612.133799999,477266.725831544,-31654.592031545006
23.8718,437691.358399999,466818.5402789712,-29127.181878972217
23.9218,431733.483899999,456287.5574873574,-24554.073587358405
23.9718,425037.958999999,445673.5836364385,-20635.62463643949
24.0218,418327.558599999,434976.425014907,-16648.86641490803
24.0718,413643.459,424195.88801928423,-10552.42901928426
24.1218,409098.9595,413331.7791528017,-4232.819652801729
24.1718,401752.459,402383.9050242994,-631.4460242994246
24.2218,397599.7583,391352.07234713295,6247.685952867032
24.2718,392115.3589,380236.08793810196,11879.27096189803
24.3218,387394.1592,369035.75871637696,18358.40048362303
24.3718,382362.8091,357750.89170246245,24611.91739753756
24.4218,377457.2085,346381.29401714867,31075.914482851338
24.4718,372078.2842,334926.7728804969,37151.51131950307
24.5218,365962.5586,323387.13561081653,42575.422989183455
24.5718,361610.5586,311762.189623673,49848.36897632701
24.6218,357173.4092,300051.74243090115,57121.66676909884
24.6718,351973.8838,288255.6016396256,63718.282160374394
24.7218,349447.1592,276373.57495129714,73073.58424870286
